Repository: priwk/opticalmc-slab-transport

# OpticalMC 使用说明

本项目分两步：

1. 用 Python 预处理 `alpha_li_steps`，生成宏观坐标下的 ZnS 闪烁光源。
2. 用 C++17 程序 `OpticalMC` 在均质 slab 中做光子 Monte Carlo 输运。

当前推荐目录结构：

```text
inputs/
  alpha_li_steps/
    1-2/
      30_alpha_li_steps.csv
      40_alpha_li_steps.csv
      ...
  optical_params/
    1-2/
      rve_raw_optical_params_by_ratio.csv
  generated_sources/
    1-2/
      30_macro_zns_step_sources.csv
      30_event_light_sources.csv
outputs/
  1-2/
    optical_properties.csv
    30/
      run_config.generated.json
      optical_mc_summary.csv
      optical_mc_event_summary.csv
      optical_mc_source_step_summary.csv
      psf_2d.csv
      lsf_x.csv
      lsf_y.csv
```

`inputs/alpha_li_steps` 只放原始数据。预处理生成的次生文件默认放到 `inputs/generated_sources`，不会污染原始数据目录。

## 编译 OpticalMC

如果已有 `OpticalMC.exe`，可以跳过这步。

用 g++ 编译：

```powershell
g++ -std=c++17 -O3 -pthread .\src\OpticalMC.cpp -o .\OpticalMC.exe
```

如果本机有 CMake，也可以：

```powershell
cmake -S . -B build
cmake --build build --config Release
```

## 最简单的批量运行方式

推荐用傻瓜入口 `run.py`。

跑某个配比的所有厚度：

```powershell
python .\run.py 1-2
```

这会自动运行 `inputs/alpha_li_steps/1-2` 下的所有厚度。

只跑指定厚度：

```powershell
python .\run.py 1-2 30 40 50 100
```

日常推荐：

```powershell
python .\run.py 1-2 30 40 50 70 100 150 200 300 --preset normal
```

先快速检查流程：

```powershell
python .\run.py 1-2 30 --preset quick
```

最终图表或更高统计：

```powershell
python .\run.py 1-2 30 40 50 70 100 150 200 300 --preset fine
```

`run.py` 会自动做这些事：

1. 读取 `inputs/alpha_li_steps/<ratio>/<thickness>_alpha_li_steps.csv`。
2. 读取 `inputs/optical_params/<ratio>/rve_raw_optical_params_by_ratio.csv` 中的 merged optical params。
3. 默认使用 bulk 主列估算宏观 OpticalMC 参数，并生成 `outputs/<ratio>/optical_properties.csv`。
4. 生成 ZnS source/event 文件到 `inputs/generated_sources/<ratio>`。
5. 为每个厚度生成 `outputs/<ratio>/<thickness>/run_config.generated.json`。
6. 调用 `OpticalMC.exe`。
7. 输出 MC 结果到 `outputs/<ratio>/<thickness>`。
8. 汇总所有已完成厚度到 `outputs/<ratio>/thickness_light_summary.csv`。

如果 `OpticalMC.exe` 不存在，`run.py` 会尝试用 g++ 自动编译。

三个预设：

```text
quick   samples_per_step = 4    适合确认流程
normal  samples_per_step = 32   适合日常批量
fine    samples_per_step = 128  适合最终结果，耗时更长
```

坐标模式固定为：

```text
--coords global
```

这会使用 `capture_x_um/capture_y_um` 保留探测屏全局坐标。`corr_x_um/corr_y_um` 不再使用，后续输入文件也不需要提供这些列。

默认读出后表面：

```text
--readout back
```

可以改为：

```powershell
python .\run.py 1-2 30 --readout front
python .\run.py 1-2 30 --readout both
```

## 表面 Fresnel 反射

默认开启两个表面模型：

```text
front: n_eff -> Al(n + ik) 的 Fresnel 反射，镜面反射回闪烁体
back : n_eff -> air 的 Fresnel 反射，只有透射出后表面的光子才计入 detected/back_escape
```

默认前表面铝参数是 `front_aluminum_n = 0.65`、`front_aluminum_k = 5.3`，可按发光波长查表后覆盖：

```powershell
python .\run.py 1-2 30 --front-aluminum-n 0.65 --front-aluminum-k 5.3
```

后表面默认空气折射率是 `back_air_n = 1.000293`，可覆盖：

```powershell
python .\run.py 1-2 30 --back-air-n 1.000293
```

有效前表面模型保留常数反射率，用于灵敏度检查或独立实验标定：

```powershell
python .\run.py 1-2 30 40 50 --readout back --front-reflection-model effective --front-reflectance 0.85 --front-reflection-mode specular
```

`front_reflection_mode` 可选：

```text
none      保持旧的 front escape 边界
specular  镜面反射，反射时翻转 z 方向
diffuse   漫反射，反射时按 Lambertian 半球重新抽样方向
```

启用 `specular` 或 `diffuse` 后，光子打到前表面会按所选模型给出的概率反射回闪烁体；未反射的部分按铝板吸收计入 `absorbed_weight`，不再计入 `front_escape_weight`。

如果要回到旧边界行为，可显式关闭：

```powershell
python .\run.py 1-2 30 --front-reflection-mode none --back-reflection-model none
```

默认入射 neutron history 数是：

```text
100000
```

如果某批数据不是 100000 个入射 history，可以显式指定：

```powershell
python .\run.py 1-2 30 40 50 --incident-events 200000
```

## 高级批量入口

`run.py` 只是把常用参数包装得更简单。需要更细控制时，可以直接用底层批处理脚本：

```powershell
python .\run_opticalmc_batch.py --ratio 1-2 --thickness 30,40,50,100 --samples-per-step 32 --num-threads 8 --xy-anchor-mode capture --readout-surface back
```

## 配比和厚度

配比用目录名，例如：

```text
2-1
1-1
1-1.5
1-2
1-2.5
1-3
```

跑 `1-3` 所有厚度：

```powershell
python .\run.py 1-3
```

跑 `1-3` 的一批指定厚度：

```powershell
python .\run.py 1-3 30 40 50 60 70 80 90 100
```

注意：当前脚本需要对应配比下存在 RVE 光学参数文件：

```text
inputs/optical_params/<ratio>/rve_raw_optical_params_by_ratio.csv
```

新版 `inputs/optical_params/<ratio>/` 可以直接放 StageD 的四件套交付文件：

```text
monte_carlo_recommended_inputs.csv
monte_carlo_recommended_inputs.json
phase_function_mean_by_ratio.csv
rve_raw_optical_params_by_ratio.csv
```

脚本会优先读取 `monte_carlo_recommended_inputs.csv`，如果没有再读 JSON 或旧的

# IAD 输入数据：511 日期批次

本目录保存从原始 `inputs/511` 文本文件整理出的漫反射/漫透射光谱数据，
供后续 IAD 反演使用。这里的 `511` 是数据集/日期批次标签，不是默认反演波长。

样品数据已经做玻璃参考扣除：同一波长下用样品的漫反射/漫透射百分数分别减去
`Glass-R-D.txt` 和 `Glass-T-D.txt` 的百分数，然后再除以 100 得到 IAD 输入用的
`MR` 和 `MT`。

## 重新生成

如果本目录被清空，先确认原始文件还在 `inputs/511`，然后运行：

```powershell
python .\tools\prepare_iad_inputs.py
```

## 文件说明

- `samples.csv`：每个样品/厚度一行，包含扣玻璃后的 450 nm 和 511 nm 快速检查值。
- `measurements.csv`：所有样品光谱合并后的长表。
- `per_sample/*_iad_input.csv`：每个样品一个清洗后的光谱文件，包含
  `wavelength_nm`、`MR`、`MT` 等列，供 IAD 包装脚本读取。
- `references/glass_diffuse_reference.csv`：玻璃参考片的漫反射/漫透射光谱。
- `manifest.json`：机器可读的数据集摘要。

File: inputs/iad_inputs/511/per_sample/X-X-100_iad_input.csv (part 1 of 3)
wavelength_nm,MR,MT,MR_corrected_percent,MT_corrected_percent,MR_raw_percent,MT_raw_percent,glass_R_percent,glass_T_percent,valid_iad_input,ratio_tag,thickness_um,sample_id,correction_method,source_R_file,source_T_file,glass_R_file,glass_T_file
350.0,0.348,-0.032,34.8,-3.2,38.1,0,3.3,3.2,0,X-X,100,X-X-100,sample_minus_glass_same_wavelength,inputs/511/X-X-100-R-D.txt,inputs/511/X-X-100-T-D.txt,inputs/511/Glass-R-D.txt,inputs/511/Glass-T-D.txt
350.5,0.35,-0.032,35,-3.2,38.3,0,3.3,3.2,0,X-X,100,X-X-100,sample_minus_glass_same_wavelength,inputs/511/X-X-100-R-D.txt,inputs/511/X-X-100-T-D.txt,inputs/511/Glass-R-D.txt,inputs/511/Glass-T-D.txt
351.0,0.354,-0.032,35.4,-3.2,38.7,0,3.3,3.2,0,X-X,100,X-X-100,sample_minus_glass_same_wavelength,inputs/511/X-X-100-R-D.txt,inputs/511/X-X-100-T-D.txt,inputs/511/Glass-R-D.txt,inputs/511/Glass-T-D.txt
351.5,0.358,-0.03,35.8,-3,39.1,0.1,3.3,3.1,0,X-X,100,X-X-100,sample_minus_glass_same_wavelength,inputs/511/X-X-100-R-D.txt,inputs/511/X-X-100-T-D.txt,inputs/511/Glass-R-D.txt,inputs/511/Glass-T-D.txt
352.0,0.363,-0.03,36.3,-3,39.6,0.1,3.3,3.1,0,X-X,100,X-X-100,sample_minus_glass_same_wavelength,inputs/511/X-X-100-R-D.txt,inputs/511/X-X-100-T-D.txt,inputs/511/Glass-R-D.txt,inputs/511/Glass-T-D.txt
352.5,0.367,-0.03,36.7,-3,40,0.1,3.3,3.1,0,X-X,100,X-X-100,sample_minus_glass_same_wavelength,inputs/511/X-X-100-R-D.txt,inputs/511/X-X-100-T-D.txt,inputs/511/Glass-R-D.txt,inputs/511/Glass-T-D.txt
353.0,0.372,-0.03,37.2,-3,40.4,0.1,3.2,3.1,0,X-X,100,X-X-100,sample_minus_glass_same_wavelength,inputs/511/X-X-100-R-D.txt,inputs/511/X-X-100-T-D.txt,inputs/511/Glass-R-D.txt,inputs/511/Glass-T-D.txt
353.5,0.375,-0.03,37.5,-3,40.7,0.1,3.2,3.1,0,X-X,100,X-X-100,sample_minus_glass_same_wavelength,inputs/511/X-X-100-R-D.txt,inputs/511/X-X-100-T-D.txt,inputs/511/Glass-R-D.txt,inputs/511/Glass-T-D.txt
354.0,0.379,-0.03,37.9,-3,41.1,0.1,3.2,3.1,0,X-X,100,X-X-100,sample_minus_glass_same_wavelength,inputs/511/X-X-100-R-D.txt,inputs/511/X-X-100-T-D.txt,inputs/511/Glass-R-D.txt,inputs/511/Glass-T-D.txt
354.5,0.383,-0.03,38.3,-3,41.5,0.1,3.2,3.1,0,X-X,100,X-X-100,sample_minus_glass_same_wavelength,inputs/511/X-X-100-R-D.txt,inputs/511/X-X-100-T-D.txt,inputs/511/Glass-R-D.txt,inputs/511/Glass-T-D.txt
355.0,0.386,-0.03,38.6,-3,41.8,0.1,3.2,3.1,0,X-X,100,X-X-100,sample_minus_glass_same_wavelength,inputs/511/X-X-100-R-D.txt,inputs/511/X-X-100-T-D.txt,inputs/511/Glass-R-D.txt,inputs/511/Glass-T-D.txt
355.5,0.39,-0.03,39,-3,42.2,0.1,3.2,3.1,0,X-X,100,X-X-100,sample_minus_glass_same_wavelength,inputs/511/X-X-100-R-D.txt,inputs/511/X-X-100-T-D.txt,inputs/511/Glass-R-D.txt,inputs/511/Glass-T-D.txt
356.0,0.395,-0.03,39.5,-3,42.6,0.1,3.1,3.1,0,X-X,100,X-X-100,sample_minus_glass_same_wavelength,inputs/511/X-X-100-R-D.txt,inputs/511/X-X-100-T-D.txt,inputs/511/Glass-R-D.txt,inputs/511/Glass-T-D.txt
356.5,0.398,-0.029,39.8,-2.9,42.9,0.1,3.1,3,0,X-X,100,X-X-100,sample_minus_glass_same_wavelength,inputs/511/X-X-100-R-D.txt,inputs/511/X-X-100-T-D.txt,inputs/511/Glass-R-D.txt,inputs/511/Glass-T-D.txt
357.0,0.4,-0.029,40,-2.9,43.1,0.1,3.1,3,0,X-X,100,X-X-100,sample_minus_glass_same_wavelength,inputs/511/X-X-100-R-D.txt,inputs/511/X-X-100-T-D.txt,inputs/511/Glass-R-D.txt,inputs/511/Glass-T-D.txt
357.5,0.403,-0.029,40.3,-2.9,43.4,0.1,3.1,3,0,X-X,100,X-X-100,sample_minus_glass_same_wavelength,inputs/511/X-X-100-R-D.txt,inputs/511/X-X-100-T-D.txt,inputs/511/Glass-R-D.txt,inputs/511/Glass-T-D.txt
358.0,0.406,-0.029,40.6,-2.9,43.7,0.1,3.1,3,0,X-X,100,X-X-100,sample_minus_glass_same_wavelength,inputs/511/X-X-100-R-D.txt,inputs/511/X-X-100-T-D.txt,inputs/511/Glass-R-D.txt,inputs/511/Glass-T-D.txt
358.5,0.409,-0.03,40.9,-3,44,0,3.1,3,0,X-X,100,X-X-100,sample_minus_glass_same_wavelength,inputs/511/X-X-100-R-D.txt,inputs/511/X-X-100-T-D.txt,inputs/511/Glass-R-D.txt,inputs/511/Glass-T-D.txt
359.0,0.412,-0.029,41.2,-2.9,44.3,0.1,3.1,3,0,X-X,100,X-X-100,sample_minus_glass_same_wavelength,inputs/511/X-X-100-R-D.txt,inputs/511/X-X-100-T-D.txt,inputs/511/Glass-R-D.txt,inputs/511/Glass-T-D.txt
359.5,0.416,-0.028,41.6,-2.8,44.7,0.1,3.1,2.9,0,X-X,100,X-X-100,sample_minus_glass_same_wavelength,inputs/511/X-X-100-R-D.txt,inputs/511/X-X-100-T-D.txt,inputs/511/Glass-R-D.txt,inputs/511/Glass-T-D.txt
360.0,0.421,-0.029,42.1,-2.9,45.1,0,3,2.9,0,X-X,100,X-X-100,sample_minus_glass_same_wavelength,inputs/511/X-X-100-R-D.txt,inputs/511/X-X-100-T-D.txt,inputs/511/Glass-R-D.txt,inputs/511/Glass-T-D.txt
360.5,0.424,-0.028,42.4,-2.8,45.4,0.1,3,2.9,0,X-X,100,X-X-100,sample_minus_glass_same_wavelength,inputs/511/X-X-100-R-D.txt,inputs/511/X-X-100-T-D.txt,inputs/511/Glass-R-D.txt,inputs/511/Glass-T-D.txt
361.0,0.427,-0.028,42.7,-2.8,45.7,0.1,3,2.9,0,X-X,100,X-X-100,sample_minus_glass_same_wavelength,inputs/511/X-X-100-R-D.txt,inputs/511/X-X-100-T-D.txt,inputs/511/Glass-R-D.txt,inputs/511/Glass-T-D.txt
361.5,0.43,-0.028,43,-2.8,46,0.1,3,2.9,0,X-X,100,X-X-100,sample_minus_glass_same_wavelength,inputs/511/X-X-100-R-D.txt,inputs/511/X-X-100-T-D.txt,inputs/511/Glass-R-D.txt,inputs/511/Glass-T-D.txt
362.0,0.432,-0.027,43.2,-2.7,46.2,0.1,3,2.8,0,X-X,100,X-X-100,sample_minus_glass_same_wavelength,inputs/511/X-X-100-R-D.txt,inputs/511/X-X-100-T-D.txt,inputs/511/Glass-R-D.txt,inputs/511/Glass-T-D.txt
362.5,0.437,-0.027,43.7,-2.7,46.6,0.1,2.9,2.8,0,X-X,100,X-X-100,sample_minus_glass_same_wavelength,inputs/511/X-X-100-R-D.txt,inputs/511/X-X-100-T-D.txt,inputs/511/Glass-R-D.txt,inputs/511/Glass-T-D.txt
363.0,0.44,-0.028,44,-2.8,46.9,0,2.9,2.8,0,X-X,100,X-X-100,sample_minus_glass_same_wavelength,inputs/511/X-X-100-R-D.txt,inputs/511/X-X-100-T-D.txt,inputs/511/Glass-R-D.txt,inputs/511/Glass-T-D.txt
363.5,0.443,-0.028,44.3,-2.8,47.2,0,2.9,2.8,0,X-X,100,X-X-100,sample_minus_glass_same_wavelength,inputs/511/X-X-100-R-D.txt,inputs/511/X-X-100-T-D.txt,inputs/511/Glass-R-D.txt,inputs/511/Glass-T-D.txt
364.0,0.447,-0.028,44.7,-2.8,47.6,0,2.9,2.8,0,X-X,100,X-X-100,sample_minus_glass_same_wavelength,inputs/511/X-X-100-R-D.txt,inputs/511/X-X-100-T-D.txt,inputs/511/Glass-R-D.txt,inputs/511/Glass-T-D.txt
364.5,0.451,-0.026,45.1,-2.6,47.9,0.1,2.8,2.7,0,X-X,100,X-X-100,sample_minus_glass_same_wavelength,inputs/511/X-X-100-R-D.txt,inputs/511/X-X-100-T-D.txt,inputs/511/Glass-R-D.txt,inputs/511/Glass-T-D.txt
365.0,0.453,-0.026,45.3,-2.6,48.1,0.1,2.8,2.7,0,X-X,100,X-X-100,sample_minus_glass_same_wavelength,inputs/511/X-X-100-R-D.txt,inputs/511/X-X-100-T-D.txt,inputs/511/Glass-R-D.txt,inputs/511/Glass-T-D.txt
365.5,0.456,-0.027,45.6,-2.7,48.4,0,2.8,2.7,0,X-X,100,X-X-100,sample_minus_glass_same_wavelength,inputs/511/X-X-100-R-D.txt,inputs/511/X-X-100-T-D.txt,inputs/511/Glass-R-D.txt,inputs/511/Glass-T-D.txt
366.0,0.459,-0.027,45.9,-2.7,48.7,0,2.8,2.7,0,X-X,100,X-X-100,sample_minus_glass_same_wavelength,inputs/511/X-X-100-R-D.txt,inputs/511/X-X-100-T-D.txt,inputs/511/Glass-R-D.txt,inputs/511/Glass-T-D.txt
366.5,0.463,-0.026,46.3,-2.6,49,0,2.7,2.6,0,X-X,100,X-X-100,sample_minus_glass_same_wavelength,inputs/511/X-X-100-R-D.txt,inputs/511/X-X-100-T-D.txt,inputs/511/Glass-R-D.txt,inputs/511/Glass-T-D.txt
367.0,0.467,-0.026,46.7,-2.6,49.4,0,2.7,2.6,0,X-X,100,X-X-100,sample_minus_glass_same_wavelength,inputs/511/X-X-100-R-D.txt,inputs/511/X-X-100-T-D.txt,inputs/511/Glass-R-D.txt,inputs/511/Glass-T-D.txt
367.5,0.47,-0.025,47,-2.5,49.7,0.1,2.7,2.6,0,X-X,100,X-X-100,sample_minus_glass_same_wavelength,inputs/511/X-X-100-R-D.txt,inputs/511/X-X-100-T-D.txt,inputs/511/Glass-R-D.txt,inputs/511/Glass-T-D.txt
368.0,0.474,-0.025,47.4,-2.5,50,0.1,2.6,2.6,0,X-X,100,X-X-100,sample_minus_glass_same_wavelength,inputs/511/X-X-100-R-D.txt,inputs/511/X-X-100-T-D.txt,inputs/511/Glass-R-D.txt,inputs/511/Glass-T-D.txt
368.5,0.478,-0.024,47.8,-2.4,50.4,0.1,2.6,2.5,0,X-X,100,X-X-100,sample_minus_glass_same_wavelength,inputs/511/X-X-100-R-D.txt,inputs/511/X-X-100-T-D.txt,inputs/511/Glass-R-D.txt,inputs/511/Glass-T-D.txt
369.0,0.481,-0.024,48.1,-2.4,50.7,0.1,2.6,2.5,0,X-X,100,X-X-100,sample_minus_glass_same_wavelength,inputs/511/X-X-100-R-D.txt,inputs/511/X-X-100-T-D.txt,inputs/511/Glass-R-D.txt,inputs/511/Glass-T-D.txt
369.5,0.485,-0.024,48.5,-2.4,51,0.1,2.5,2.5,0,X-X,100,X-X-100,sample_minus_glass_same_wavelength,inputs/511/X-X-100-R-D.txt,inputs/511/X-X-100-T-D.txt,inputs/511/Glass-R-D.txt,inputs/511/Glass-T-D.txt
370.0,0.488,-0.023,48.8,-2.3,51.3,0.1,2.5,2.4,0,X-X,100,X-X-100,sample_minus_glass_same_wavelength,inputs/511/X-X-100-R-D.txt,inputs/511/X-X-100-T-D.txt,inputs/511/Glass-R-D.txt,inputs/511/Glass-T-D.txt
370.5,0.493,-0.023,49.3,-2.3,51.7,0.1,2.4,2.4,0,X-X,100,X-X-100,sample_minus_glass_same_wavelength,inputs/511/X-X-100-R-D.txt,inputs/511/X-X-100-T-D.txt,inputs/511/Glass-R-D.txt,inputs/511/Glass-T-D.txt
371.0,0.496,-0.023,49.6,-2.3,52,0.1,2.4,2.4,0,X-X,100,X-X-100,sample_minus_glass_same_wavelength,inputs/511/X-X-100-R-D.txt,inputs/511/X-X-100-T-D.txt,inputs/511/Glass-R-D.txt,inputs/511/Glass-T-D.txt
371.5,0.502,-0.019,50.2,-1.9,52.2,0.1,2,2,0,X-X,100,X-X-100,sample_minus_glass_same_wavelength,inputs/511/X-X-100-R-D.txt,inputs/511/X-X-100-T-D.txt,inputs/511/Glass-R-D.txt,inputs/511/Glass-T-D.txt
372.0,0.507,-0.015,50.7,-1.5,52.4,0.1,1.7,1.6,0,X-X,100,X-X-100,sample_minus_glass_same_wavelength,inputs/511/X-X-100-R-D.txt,inputs/511/X-X-100-T-D.txt,inputs/511/Glass-R-D.txt,inputs/511/Glass-T-D.txt
372.5,0.513,-0.012,51.3,-1.2,52.6,0.1,1.3,1.3,0,X-X,100,X-X-100,sample_minus_glass_same_wavelength,inputs/511/X-X-100-R-D.txt,inputs/511/X-X-100-T-D.txt,inputs/511/Glass-R-D.txt,inputs/511/Glass-T-D.txt
373.0,0.519,-0.008,51.9,-0.8,52.8,0.1,0.9,0.9,0,X-X,100,X-X-100,sample_minus_glass_same_wavelength,inputs/511/X-X-100-R-D.txt,inputs/511/X-X-100-T-D.txt,inputs/511/Glass-R-D.txt,inputs/511/Glass-T-D.txt
373.5,0.523,-0.005,52.3,-0.5,52.9,0.1,0.6,0.6,0,X-X,100,X-X-100,sample_minus_glass_same_wavelength,inputs/511/X-X-100-R-D.txt,inputs/511/X-X-100-T-D.txt,inputs/511/Glass-R-D.txt,inputs/511/Glass-T-D.txt
374.0,0.527,-0.005,52.7,-0.5,53.3,0.1,0.6,0.6,0,X-X,100,X-X-100,sample_minus_glass_same_wavelength,inputs/511/X-X-100-R-D.txt,inputs/511/X-X-100-T-D.txt,inputs/511/Glass-R-D.txt,inputs/511/Glass-T-D.txt
374.5,0.531,-0.005,53.1,-0.5,53.7,0.1,0.6,0.6,0,X-X,100,X-X-100,sample_minus_glass_same_wavelength,inputs/511/X-X-100-R-D.txt,inputs/511/X-X-100-T-D.txt,inputs/511/Glass-R-D.txt,inputs/511/Glass-T-D.txt
375.0,0.535,-0.005,53.5,-0.5,54.1,0.1,0.6,0.6,0,X-X,100,X-X-100,sample_minus_glass_same_wavelength,inputs/511/X-X-100-R-D.txt,inputs/511/X-X-100-T-D.txt,inputs/511/Glass-R-D.txt,inputs/511/Glass-T-D.txt
375.5,0.539,-0.005,53.9,-0.5,54.5,0.1,0.6,0.6,0,X-X,100,X-X-100,sample_minus_glass_same_wavelength,inputs/511/X-X-100-R-D.txt,inputs/511/X-X-100-T-D.txt,inputs/511/Glass-R-D.txt,inputs/511/Glass-T-D.txt
376.0,0.543,-0.005,54.3,-0.5,54.9,0.1,0.6,0.6,0,X-X,100,X-X-100,sample_minus_glass_same_wavelength,inputs/511/X-X-100-R-D.txt,inputs/511/X-X-100-T-D.txt,inputs/511/Glass-R-D.txt,inputs/511/Glass-T-D.txt
376.5,0.548,-0.005,54.8,-0.5,55.4,0.1,0.6,0.6,0,X-X,100,X-X-100,sample_minus_glass_same_wavelength,inputs/511/X-X-100-R-D.txt,inputs/511/X-X-100-T-D.txt,inputs/511/Glass-R-D.txt,inputs/511/Glass-T-D.txt
377.0,0.552,-0.005,55.2,-0.5,55.8,0.1,0.6,0.6,0,X-X,100,X-X-100,sample_minus_glass_same_wavelength,inputs/511/X-X-100-R-D.txt,inputs/511/X-X-100-T-D.txt,inputs/511/Glass-R-D.txt,inputs/511/Glass-T-D.txt
377.5,0.555,-0.005,55.5,-0.5,56.1,0.1,0.6,0.6,0,X-X,100,X-X-100,sample_minus_glass_same_wavelength,inputs/511/X-X-100-R-D.txt,inputs/511/X-X-100-T-D.txt,inputs/511/Glass-R-D.txt,inputs/511/Glass-T-D.txt
378.0,0.56,-0.005,56,-0.5,56.6,0.1,0.6,0.6,0,X-X,100,X-X-100,sample_minus_glass_same_wavelength,inputs/511/X-X-100-R-D.txt,inputs/511/X-X-100-T-D.txt,inputs/511/Glass-R-D.txt,inputs/511/Glass-T-D.txt
378.5,0.564,-0.005,56.4,-0.5,57,0.1,0.6,0.6,0,X-X,100,X-X-100,sample_minus_glass_same_wavelength,inputs/511/X-X-100-R-D.txt,inputs/511/X-X-100-T-D.txt,inputs/511/Glass-R-D.txt,inputs/511/Glass-T-D.txt
379.0,0.568,-0.005,56.8,-0.5,57.4,0.1,0.6,0.6,0,X-X,100,X-X-100,sample_minus_glass_same_wavelength,inputs/511/X-X-100-R-D.txt,inputs/511/X-X-100-T-D.txt,inputs/511/Glass-R-D.txt,inputs/511/Glass-T-D.txt
379.5,0.572,-0.005,57.2,-0.5,57.8,0.1,0.6,0.6,0,X-X,100,X-X-100,sample_minus_glass_same_wavelength,inputs/511/X-X-100-R-D.txt,inputs/511/X-X-100-T-D.txt,inputs/511/Glass-R-D.txt,inputs/511/Glass-T-D.txt
380.0,0.577,-0.005,57.7,-0.5,58.3,0.1,0.6,0.6,0,X-X,100,X-X-100,sample_minus_glass_same_wavelength,inputs/511/X-X-100-R-D.txt,inputs/511/X-X-100-T-D.txt,inputs/511/Glass-R-D.txt,inputs/511/Glass-T-D.txt
380.5,0.581,-0.005,58.1,-0.5,58.7,0.1,0.6,0.6,0,X-X,100,X-X-100,sample_minus_glass_same_wavelength,inputs/511/X-X-100-R-D.txt,inputs/511/X-X-100-T-D.txt,inputs/511/Glass-R-D.txt,inputs/511/Glass-T-D.txt
381.0,0.585,-0.005,58.5,-0.5,59.1,0.1,0.6,0.6,0,X-X,100,X-X-100,sample_minus_glass_same_wavelength,inputs/511/X-X-100-R-D.txt,inputs/511/X-X-100-T-D.txt,inputs/511/Glass-R-D.txt,inputs/511/Glass-T-D.txt
381.5,0.589,-0.005,58.9,-0.5,59.5,0.1,0.6,0.6,0,X-X,100,X-X-100,sample_minus_glass_same_wavelength,inputs/511/X-X-100-R-D.txt,inputs/511/X-X-100-T-D.txt,inputs/511/Glass-R-D.txt,inputs/511/Glass-T-D.txt
382.0,0.594,-0.005,59.4,-0.5,60,0.1,0.6,0.6,0,X-X,100,X-X-100,sample_minus_glass_same_wavelength,inputs/511/X-X-100-R-D.txt,inputs/511/X-X-100-T-D.txt,inputs/511/Glass-R-D.txt,inputs/511/Glass-T-D.txt
382.5,0.597,-0.005,59.7,-0.5,60.3,0.1,0.6,0.6,0,X-X,100,X-X-100,sample_minus_glass_same_wavelength,inputs/511/X-X-100-R-D.txt,inputs/511/X-X-100-T-D.txt,inputs/511/Glass-R-D.txt,inputs/511/Glass-T-D.txt
383.0,0.602,-0.005,60.2,-0.5,60.8,0.1,0.6,0.6,0,X-X,100,X-X-100,sample_minus_glass_same_wavelength,inputs/511/X-X-100-R-D.txt,inputs/511/X-X-100-T-D.txt,inputs/511/Glass-R-D.txt,inputs/511/Glass-T-D.txt
383.5,0.606,-0.005,60.6,-0.5,61.2,0.1,0.6,0.6,0,X-X,100,X-X-100,sample_minus_glass_same_wavelength,inputs/511/X-X-100-R-D.txt,inputs/511/X-X-100-T-D.txt,inputs/511/Glass-R-D.txt,inputs/511/Glass-T-D.txt
384.0,0.611,-0.005,61.1,-0.5,61.7,0.1,0.6,0.6,0,X-X,100,X-X-100,sample_minus_glass_same_wavelength,inputs/511/X-X-100-R-D.txt,inputs/511/X-X-100-T-D.txt,inputs/511/Glass-R-D.txt,inputs/511/Glass-T-D.txt
384.5,0.615,-0.004,61.5,-0.4,62.1,0.2,0.6,0.6,0,X-X,100,X-X-100,sample_minus_glass_same_wavelength,inputs/511/X-X-100-R-D.txt,inputs/511/X-X-100-T-D.txt,inputs/511/Glass-R-D.txt,inputs/511/Glass-T-D.txt
385.0,0.62,-0.004,62,-0.4,62.6,0.2,0.6,0.6,0,X-X,100,X-X-100,sample_minus_glass_same_wavelength,inputs/511/X-X-100-R-D.txt,inputs/511/X-X-100-T-D.txt,inputs/511/Glass-R-D.txt,inputs/511/Glass-T-D.txt
385.5,0.625,-0.004,62.5,-0.4,63.1,0.2,0.6,0.6,0,X-X,100,X-X-100,sample_minus_glass_same_wavelength,inputs/511/X-X-100-R-D.txt,inputs/511/X-X-100-T-D.txt,inputs/511/Glass-R-D.txt,inputs/511/Glass-T-D.txt
386.0,0.629,-0.004,62.9,-0.4,63.5,0.2,0.6,0.6,0,X-X,100,X-X-100,sample_minus_glass_same_wavelength,inputs/511/X-X-100-R-D.txt,inputs/511/X-X-100-T-D.txt,inputs/511/Glass-R-D.txt,inputs/511/Glass-T-D.txt
386.5,0.634,-0.004,63.4,-0.4,64,0.2,0.6,0.6,0,X-X,100,X-X-100,sample_minus_glass_same_wavelength,inputs/511/X-X-100-R-D.txt,inputs/511/X-X-100-T-D.txt,inputs/511/Glass-R-D.txt,inputs/511/Glass-T-D.txt
387.0,0.639,-0.004,63.9,-0.4,64.4,0.2,0.5,0.6,0,X-X,100,X-X-100,sample_minus_glass_same_wavelength,inputs/511/X-X-100-R-D.txt,inputs/511/X-X-100-T-D.txt,inputs/511/Glass-R-D.txt,inputs/511/Glass-T-D.txt
387.5,0.644,-0.004,64.4,-0.4,64.9,0.2,0.5,0.6,0,X-X,100,X-X-100,sample_minus_glass_same_wavelength,inputs/511/X-X-100-R-D.txt,inputs/511/X-X-100-T-D.txt,inputs/511/Glass-R-D.txt,inputs/511/Glass-T-D.txt
388.0,0.648,-0.004,64.8,-0.4,65.3,0.2,0.5,0.6,0,X-X,100,X-X-100,sample_minus_glass_same_wavelength,inputs/511/X-X-100-R-D.txt,inputs/511/X-X-100-T-D.txt,inputs/511/Glass-R-D.txt,inputs/511/Glass-T-D.txt
388.5,0.653,-0.003,65.3,-0.3,65.8,0.3,0.5,0.6,0,X-X,100,X-X-100,sample_minus_glass_same_wavelength,inputs/511/X-X-100-R-D.txt,inputs/511/X-X-100-T-D.txt,inputs/511/Glass-R-D.txt,inputs/511/Glass-T-D.txt
389.0,0.657,-0.003,65.7,-0.3,66.2,0.3,0.5,0.6,0,X-X,100,X-X-100,sample_minus_glass_same_wavelength,inputs/511/X-X-100-R-D.txt,inputs/511/X-X-100-T-D.txt,inputs/511/Glass-R-D.txt,inputs/511/Glass-T-D.txt
389.5,0.662,-0.003,66.2,-0.3,66.7,0.3,0.5,0.6,0,X-X,100,X-X-100,sample_minus_glass_same_wavelength,inputs/511/X-X-100-R-D.txt,inputs/511/X-X-100-T-D.txt,inputs/511/Glass-R-D.txt,inputs/511/Glass-T-D.txt
390.0,0.666,-0.003,66.6,-0.3,67.1,0.3,0.5,0.6,0,X-X,100,X-X-100,sample_minus_glass_same_wavelength,inputs/511/X-X-100-R-D.txt,inputs/511/X-X-100-T-D.txt,inputs/511/Glass-R-D.txt,inputs/511/Glass-T-D.txt
390.5,0.67,-0.002,67,-0.2,67.5,0.4,0.5,0.6,0,X-X,100,X-X-100,sample_minus_glass_same_wavelength,inputs/511/X-X-100-R-D.txt,inputs/511/X-X-100-T-D.txt,inputs/511/Glass-R-D.txt,inputs/511/Glass-T-D.txt
391.0,0.675,-0.001,67.5,-0.1,68,0.4,0.5,0.5,0,X-X,100,X-X-100,sample_minus_glass_same_wavelength,inputs/511/X-X-100-R-D.txt,inputs/511/X-X-100-T-D.txt,inputs/511/Glass-R-D.txt,inputs/511/Glass-T-D.txt
391.5,0.679,-0.001,67.9,-0.1,68.4,0.4,0.5,0.5,0,X-X,100,X-X-100,sample_minus_glass_same_wavelength,inputs/511/X-X-100-R-D.txt,inputs/511/X-X-100-T-D.txt,inputs/511/Glass-R-D.txt,inputs/511/Glass-T-D.txt
392.0,0.684,-0.001,68.4,-0.1,68.9,0.4,0.5,0.5,0,X-X,100,X-X-100,sample_minus_glass_same_wavelength,inputs/511/X-X-100-R-D.txt,inputs/511/X-X-100-T-D.txt,inputs/511/Glass-R-D.txt,inputs/511/Glass-T-D.txt
392.5,0.688,0,68.8,0,69.3,0.5,0.5,0.5,1,X-X,100,X-X-100,sample_minus_glass_same_wavelength,inputs/511/X-X-100-R-D.txt,inputs/511/X-X-100-T-D.txt,inputs/511/Glass-R-D.txt,inputs/511/Glass-T-D.txt
393.0,0.693,0,69.3,0,69.8,0.5,0.5,0.5,1,X-X,100,X-X-100,sample_minus_glass_same_wavelength,inputs/511/X-X-100-R-D.txt,inputs/511/X-X-100-T-D.txt,inputs/511/Glass-R-D.txt,inputs/511/Glass-T-D.txt
393.5,0.697,0,69.7,0,70.2,0.5,0.5,0.5,1,X-X,100,X-X-100,sample_minus_glass_same_wavelength,inputs/511/X-X-100-R-D.txt,inputs/511/X-X-100-T-D.txt,inputs/511/Glass-R-D.txt,inputs/511/Glass-T-D.txt
394.0,0.702,0.001,70.2,0.1,70.7,0.6,0.5,0.5,1,X-X,100,X-X-100,sample_minus_glass_same_wavelength,inputs/511/X-X-100-R-D.txt,inputs/511/X-X-100-T-D.txt,inputs/511/Glass-R-D.txt,inputs/511/Glass-T-D.txt
394.5,0.707,0.001,70.7,0.1,71.2,0.6,0.5,0.5,1,X-X,100,X-X-100,sample_minus_glass_same_wavelength,inputs/511/X-X-100-R-D.txt,inputs/511/X-X-100-T-D.txt,inputs/511/Glass-R-D.txt,inputs/511/Glass-T-D.txt
395.0,0.711,0.002,71.1,0.2,71.6,0.7,0.5,0.5,1,X-X,100,X-X-100,sample_minus_glass_same_wavelength,inputs/511/X-X-100-R-D.txt,inputs/511/X-X-100-T-D.txt,inputs/511/Glass-R-D.txt,inputs/511/Glass-T-D.txt
395.5,0.716,0.002,71.6,0.2,72.1,0.7,0.5,0.5,1,X-X,100,X-X-100,sample_minus_glass_same_wavelength,inputs/511/X-X-100-R-D.txt,inputs/511/X-X-100-T-D.txt,inputs/511/Glass-R-D.txt,inputs/511/Glass-T-D.txt
396.0,0.72,0.003,72,0.3,72.5,0.8,0.5,0.5,1,X-X,100,X-X-100,sample_minus_glass_same_wavelength,inputs/511/X-X-100-R-D.txt,inputs/511/X-X-100-T-D.txt,inputs/511/Glass-R-D.txt,inputs/511/Glass-T-D.txt
396.5,0.724,0.003,72.4,0.3,72.9,0.8,0.5,0.5,1,X-X,100,X-X-100,sample_minus_glass_same_wavelength,inputs/511/X-X-100-R-D.txt,inputs/511/X-X-100-T-D.txt,inputs/511/Glass-R-D.txt,inputs/511/Glass-T-D.txt
397.0,0.728,0.004,72.8,0.4,73.3,0.9,0.5,0.5,1,X-X,100,X-X-100,sample_minus_glass_same_wavelength,inputs/511/X-X-100-R-D.txt,inputs/511/X-X-100-T-D.txt,inputs/511/Glass-R-D.txt,inputs/511/Glass-T-D.txt
397.5,0.732,0.004,73.2,0.4,73.7,0.9,0.5,0.5,1,X-X,100,X-X-100,sample_minus_glass_same_wavelength,inputs/511/X-X-100-R-D.txt,inputs/511/X-X-100-T-D.txt,inputs/511/Glass-R-D.txt,inputs/511/Glass-T-D.txt
398.0,0.735,0.005,73.5,0.5,74,1,0.5,0.5,1,X-X,100,X-X-100,sample_minus_glass_same_wavelength,inputs/511/X-X-100-R-D.txt,inputs/511/X-X-100-T-D.txt,inputs/511/Glass-R-D.txt,inputs/511/Glass-T-D.txt
398.5,0.739,0.006,73.9,0.6,74.4,1.1,0.5,0.5,1,X-X,100,X-X-100,sample_minus_glass_same_wavelength,inputs/511/X-X-100-R-D.txt,inputs/511/X-X-100-T-D.txt,inputs/511/Glass-R-D.txt,inputs/511/Glass-T-D.txt
399.0,0.743,0.006,74.3,0.6,74.8,1.1,0.5,0.5,1,X-X,100,X-X-100,sample_minus_glass_same_wavelength,inputs/511/X-X-100-R-D.txt,inputs/511/X-X-100-T-D.txt,inputs/511/Glass-R-D.txt,inputs/511/Glass-T-D.txt
399.5,0.747,0.007,74.7,0.7,75.2,1.2,0.5,0.5,1,X-X,100,X-X-100,sample_minus_glass_same_wavelength,inputs/511/X-X-100-R-D.txt,inputs/511/X-X-100-T-D.txt,inputs/511/Glass-R-D.txt,inputs/511/Glass-T-D.txt
400.0,0.751,0.008,75.1,0.8,75.6,1.3,0.5,0.5,1,X-X,100,X-X-100,sample_minus_glass_same_wavelength,inputs/511/X-X-100-R-D.txt,inputs/511/X-X-100-T-D.txt,inputs/511/Glass-R-D.txt,inputs/511/Glass-T-D.txt
400.5,0.755,0.008,75.5,0.8,76,1.3,0.5,0.5,1,X-X,100,X-X-100,sample_minus_glass_same_wavelength,inputs/511/X-X-100-R-D.txt,inputs/511/X-X-100-T-D.txt,inputs/511/Glass-R-D.txt,inputs/511/Glass-T-D.txt
401.0,0.758,0.009,75.8,0.9,76.3,1.4,0.5,0.5,1,X-X,100,X-X-100,sample_minus_glass_same_wavelength,inputs/511/X-X-100-R-D.txt,inputs/511/X-X-100-T-D.txt,inputs/511/Glass-R-D.txt,inputs/511/Glass-T-D.txt
401.5,0.762,0.01,76.2,1,76.7,1.5,0.5,0.5,1,X-X,100,X-X-100,sample_minus_glass_same_wavelength,inputs/511/X-X-100-R-D.txt,inputs/511/X-X-100-T-D.txt,inputs/511/Glass-R-D.txt,inputs/511/Glass-T-D.txt
402.0,0.765,0.011,76.5,1.1,77,1.6,0.5,0.5,1,X-X,100,X-X-100,sample_minus_glass_same_wavelength,inputs/511/X-X-100-R-D.txt,inputs/511/X-X-100-T-D.txt,inputs/511/Glass-R-D.txt,inputs/511/Glass-T-D.txt
402.5,0.769,0.011,76.9,1.1,77.4,1.6,0.5,0.5,1,X-X,100,X-X-100,sample_minus_glass_same_wavelength,inputs/511/X-X-100-R-D.txt,inputs/511/X-X-100-T-D.txt,inputs/511/Glass-R-D.txt,inputs/511/Glass-T-D.txt
403.0,0.772,0.012,77.2,1.2,77.7,1.7,0.5,0.5,1,X-X,100,X-X-100,sample_minus_glass_same_wavelength,inputs/511/X-X-100-R-D.txt,inputs/511/X-X-100-T-D.txt,inputs/511/Glass-R-D.txt,inputs/511/Glass-T-D.txt
403.5,0.775,0.013,77.5,1.3,78,1.8,0.5,0.5,1,X-X,100,X-X-100,sample_minus_glass_same_wavelength,inputs/511/X-X-100-R-D.txt,inputs/511/X-X-100-T-D.txt,inputs/511/Glass-R-D.txt,inputs/511/Glass-T-D.txt
404.0,0.778,0.014,77.8,1.4,78.3,1.9,0.5,0.5,1,X-X,100,X-X-100,sample_minus_glass_same_wavelength,inputs/511/X-X-100-R-D.txt,inputs/511/X-X-100-T-D.txt,inputs/511/Glass-R-D.txt,inputs/511/Glass-T-D.txt
404.5,0.781,0.015,78.1,1.5,78.6,2,0.5,0.5,1,X-X,100,X-X-100,sample_minus_glass_same_wavelength,inputs/511/X-X-100-R-D.txt,inputs/511/X-X-100-T-D.txt,inputs/511/Glass-R-D.txt,inputs/511/Glass-T-D.txt
405.0,0.784,0.016,78.4,1.6,78.9,2.1,0.5,0.5,1,X-X,100,X-X-100,sample_minus_glass_same_wavelength,inputs/511/X-X-100-R-D.txt,inputs/511/X-X-100-T-D.txt,inputs/511/Glass-R-D.txt,inputs/511/Glass-T-D.txt
405.5,0.787,0.016,78.7,1.6,79.2,2.1,0.5,0.5,1,X-X,100,X-X-100,sample_minus_glass_same_wavelength,inputs/511/X-X-100-R-D.txt,inputs/511/X-X-100-T-D.txt,inputs/511/Glass-R-D.txt,inputs/511/Glass-T-D.txt
406.0,0.79,0.017,79,1.7,79.5,2.2,0.5,0.5,1,X-X,100,X-X-100,sample_minus_glass_same_wavelength,inputs/511/X-X-100-R-D.txt,inputs/511/X-X-100-T-D.txt,inputs/511/Glass-R-D.txt,inputs/511/Glass-T-D.txt
406.5,0.793,0.018,79.3,1.8,79.8,2.3,0.5,0.5,1,X-X,100,X-X-100,sample_minus_glass_same_wavelength,inputs/511/X-X-100-R-D.txt,inputs/511/X-X-100-T-D.txt,inputs/511/Glass-R-D.txt,inputs/511/Glass-T-D.txt
407.0,0.795,0.019,79.5,1.9,80,2.4,0.5,0.5,1,X-X,100,X-X-100,sample_minus_glass_same_wavelength,inputs/511/X-X-100-R-D.txt,inputs/511/X-X-100-T-D.txt,inputs/511/Glass-R-D.txt,inputs/511/Glass-T-D.txt
407.5,0.798,0.02,79.8,2,80.3,2.5,0.5,0.5,1,X-X,100,X-X-100,sample_minus_glass_same_wavelength,inputs/511/X-X-100-R-D.txt,inputs/511/X-X-100-T-D.txt,inputs/511/Glass-R-D.txt,inputs/511/Glass-T-D.txt
408.0,0.801,0.021,80.1,2.1,80.6,2.6,0.5,0.5,1,X-X,100,X-X-100,sample_minus_glass_same_wavelength,inputs/511/X-X-100-R-D.txt,inputs/511/X-X-100-T-D.txt,inputs/511/Glass-R-D.txt,inputs/511/Glass-T-D.txt
408.5,0.804,0.021,80.4,2.1,80.9,2.6,0.5,0.5,1,X-X,100,X-X-100,sample_minus_glass_same_wavelength,inputs/511/X-X-100-R-D.txt,inputs/511/X-X-100-T-D.txt,inputs/511/Glass-R-D.txt,inputs/511/Glass-T-D.txt
409.0,0.806,0.022,80.6,2.2,81.1,2.7,0.5,0.5,1,X-X,100,X-X-100,sample_minus_glass_same_wavelength,inputs/511/X-X-100-R-D.txt,inputs/511/X-X-100-T-D.txt,inputs/511/Glass-R-D.txt,inputs/511/Glass-T-D.txt
409.5,0.809,0.023,80.9,2.3,81.4,2.8,0.5,0.5,1,X-X,100,X-X-100,sample_minus_glass_same_wavelength,inputs/511/X-X-100-R-D.txt,inputs/511/X-X-100-T-D.txt,inputs/511/Glass-R-D.txt,inputs/511/Glass-T-D.txt
410.0,0.811,0.024,81.1,2.4,81.6,2.9,0.5,0.5,1,X-X,100,X-X-100,sample_minus_glass_same_wavelength,inputs/511/X-X-100-R-D.txt,inputs/511/X-X-100-T-D.txt,inputs/511/Glass-R-D.txt,inputs/511/Glass-T-D.txt
410.5,0.813,0.024,81.3,2.4,81.8,2.9,0.5,0.5,1,X-X,100,X-X-100,sample_minus_glass_same_wavelength,inputs/511/X-X-100-R-D.txt,inputs/511/X-X-100-T-D.txt,inputs/511/Glass-R-D.txt,inputs/511/Glass-T-D.txt
411.0,0.815,0.025,81.5,2.5,82,3,0.5,0.5,1,X-X,100,X-X-100,sample_minus_glass_same_wavelength,inputs/511/X-X-100-R-D.txt,inputs/511/X-X-100-T-D.txt,inputs/511/Glass-R-D.txt,inputs/511/Glass-T-D.txt
411.5,0.817,0.026,81.7,2.6,82.2,3.1,0.5,0.5,1,X-X,100,X-X-100,sample_minus_glass_same_wavelength,inputs/511/X-X-100-R-D.txt,inputs/511/X-X-100-T-D.txt,inputs/511/Glass-R-D.txt,inputs/511/Glass-T-D.txt
412.0,0.819,0.027,81.9,2.7,82.4,3.2,0.5,0.5,1,X-X,100,X-X-100,sample_minus_glass_same_wavelength,inputs/511/X-X-100-R-D.txt,inputs/511/X-X-100-T-D.txt,inputs/511/Glass-R-D.txt,inputs/511/Glass-T-D.txt
412.5,0.821,0.027,82.1,2.7,82.6,3.2,0.5,0.5,1,X-X,100,X-X-100,sample_minus_glass_same_wavelength,inputs/511/X-X-100-R-D.txt,inputs/511/X-X-100-T-D.txt,inputs/511/Glass-R-D.txt,inputs/511/Glass-T-D.txt
413.0,0.822,0.028,82.2,2.8,82.7,3.3,0.5,0.5,1,X-X,100,X-X-100,sample_minus_glass_same_wavelength,inputs/511/X-X-100-R-D.txt,inputs/511/X-X-100-T-D.txt,inputs/511/Glass-R-D.txt,inputs/511/Glass-T-D.txt
413.5,0.824,0.029,82.4,2.9,82.9,3.4,0.5,0.5,1,X-X,100,X-X-100,sample_minus_glass_same_wavelength,inputs/511/X-X-100-R-D.txt,inputs/511/X-X-100-T-D.txt,inputs/511/Glass-R-D.txt,inputs/511/Glass-T-D.txt
414.0,0.825,0.029,82.5,2.9,83,3.4,0.5,0.5,1,X-X,100,X-X-100,sample_minus_glass_same_wavelength,inputs/511/X-X-100-R-D.txt,inputs/511/X-X-100-T-D.txt,inputs/511/Glass-R-D.txt,inputs/511/Glass-T-D.txt
414.5,0.827,0.03,82.7,3,83.2,3.5,0.5,0.5,1,X-X,100,X-X-100,sample_minus_glass_same_wavelength,inputs/511/X-X-100-R-D.txt,inputs/511/X-X-100-T-D.txt,inputs/511/Glass-R-D.txt,inputs/511/Glass-T-D.txt
415.0,0.828,0.031,82.8,3.1,83.3,3.6,0.5,0.5,1,X-X,100,X-X-100,sample_minus_glass_same_wavelength,inputs/511/X-X-100-R-D.txt,inputs/511/X-X-100-T-D.txt,inputs/511/Glass-R-D.txt,inputs/511/Glass-T-D.txt
415.5,0.829,0.031,82.9,3.1,83.4,3.6,0.5,0.5,1,X-X,100,X-X-100,sample_minus_glass_same_wavelength,inputs/511/X-X-100-R-D.txt,inputs/511/X-X-100-T-D.txt,inputs/511/Glass-R-D.txt,inputs/511/Glass-T-D.txt
416.0,0.83,0.032,83,3.2,83.5,3.7,0.5,0.5,1,X-X,100,X-X-100,sample_minus_glass_same_wavelength,inputs/511/X-X-100-R-D.txt,inputs/511/X-X-100-T-D.txt,inputs/511/Glass-R-D.txt,inputs/511/Glass-T-D.txt
416.5,0.831,0.032,83.1,3.2,83.6,3.8,0.5,0.6,1,X-X,100,X-X-100,sample_minus_glass_same_wavelength,inputs/511/X-X-100-R-D.txt,inputs/511/X-X-100-T-D.txt,inputs/511/Glass-R-D.txt,inputs/511/Glass-T-D.txt
417.0,0.832,0.032,83.2,3.2,83.7,3.8,0.5,0.6,1,X-X,100,X-X-100,sample_minus_glass_same_wavelength,inputs/511/X-X-100-R-D.txt,inputs/511/X-X-100-T-D.txt,inputs/511/Glass-R-D.txt,inputs/511/Glass-T-D.txt
417.5,0.832,0.033,83.2,3.3,83.8,3.9,0.6,0.6,1,X-X,100,X-X-100,sample_minus_glass_same_wavelength,inputs/511/X-X-100-R-D.txt,inputs/511/X-X-100-T-D.txt,inputs/511/Glass-R-D.txt,inputs/511/Glass-T-D.txt
418.0,0.833,0.033,83.3,3.3,83.9,3.9,0.6,0.6,1,X-X,100,X-X-100,sample_minus_glass_same_wavelength,inputs/511/X-X-100-R-D.txt,inputs/511/X-X-100-T-D.txt,inputs/511/Glass-R-D.txt,inputs/511/Glass-T-D.txt
418.5,0.834,0.034,83.4,3.4,84,4,0.6,0.6,1,X-X,100,X-X-100,sample_minus_glass_same_wavelength,inputs/511/X-X-100-R-D.txt,inputs/511/X-X-100-T-D.txt,inputs/511/Glass-R-D.txt,inputs/511/Glass-T-D.txt
419.0,0.835,0.034,83.5,3.4,84.1,4,0.6,0.6,1,X-X,100,X-X-100,sample_minus_glass_same_wavelength,inputs/511/X-X-100-R-D.txt,inputs/511/X-X-100-T-D.txt,inputs/511/Glass-R-D.txt,inputs/511/Glass-T-D.txt
419.5,0.836,0.035,83.6,3.5,84.2,4.1,0.6,0.6,1,X-X,100,X-X-100,sample_minus_glass_same_wavelength,inputs/511/X-X-100-R-D.txt,inputs/511/X-X-100-T-D.txt,inputs/511/Glass-R-D.txt,inputs/511/Glass-T-D.txt
420.0,0.837,0.035,83.7,3.5,84.3,4.1,0.6,0.6,1,X-X,100,X-X-100,sample_minus_glass_same_wavelength,inputs/511/X-X-100-R-D.txt,inputs/511/X-X-100-T-D.txt,inputs/511/Glass-R-D.txt,inputs/511/Glass-T-D.txt
420.5,0.837,0.036,83.7,3.6,84.3,4.2,0.6,0.6,1,X-X,100,X-X-100,sample_minus_glass_same_wavelength,inputs/511/X-X-100-R-D.txt,inputs/511/X-X-100-T-D.txt,inputs/511/Glass-R-D.txt,inputs/511/Glass-T-D.txt
421.0,0.838,0.036,83.8,3.6,84.4,4.2,0.6,0.6,1,X-X,100,X-X-100,sample_minus_glass_same_wavelength,inputs/511/X-X-100-R-D.txt,inputs/511/X-X-100-T-D.txt,inputs/511/Glass-R-D.txt,inputs/511/Glass-T-D.txt
421.5,0.84,0.036,84,3.6,84.6,4.2,0.6,0.6,1,X-X,100,X-X-100,sample_minus_glass_same_wavelength,inputs/511/X-X-100-R-D.txt,inputs/511/X-X-100-T-D.txt,inputs/511/Glass-R-D.txt,inputs/511/Glass-T-D.txt
422.0,0.841,0.037,84.1,3.7,84.7,4.3,0.6,0.6,1,X-X,100,X-X-100,sample_minus_glass_same_wavelength,inputs/511/X-X-100-R-D.txt,inputs/511/X-X-100-T-D.txt,inputs/511/Glass-R-D.txt,inputs/511/Glass-T-D.txt
422.5,0.842,0.037,84.2,3.7,84.7,4.3,0.5,0.6,1,X-X,100,X-X-100,sample_minus_glass_same_wavelength,inputs/511/X-X-100-R-D.txt,inputs/511/X-X-100-T-D.txt,inputs/511/Glass-R-D.txt,inputs/511/Glass-T-D.txt
423.0,0.841,0.038,84.1,3.8,84.7,4.4,0.6,0.6,1,X-X,100,X-X-100,sample_minus_glass_same_wavelength,inputs/511/X-X-100-R-D.txt,inputs/511/X-X-100-T-D.txt,inputs/511/Glass-R-D.txt,inputs/511/Glass-T-D.txt
423.5,0.843,0.038,84.3,3.8,84.8,4.4,0.5,0.6,1,X-X,100,X-X-100,sample_minus_glass_same_wavelength,inputs/511/X-X-100-R-D.txt,inputs/511/X-X-100-T-D.txt,inputs/511/Glass-R-D.txt,inputs/511/Glass-T-D.txt
424.0,0.843,0.039,84.3,3.9,84.8,4.5,0.5,0.6,1,X-X,100,X-X-100,sample_minus_glass_same_wavelength,inputs/511/X-X-100-R-D.txt,inputs/511/X-X-100-T-D.txt,inputs/511/Glass-R-D.txt,inputs/511/Glass-T-D.txt
424.5,0.844,0.039,84.4,3.9,84.9,4.5,0.5,0.6,1,X-X,100,X-X-100,sample_minus_glass_same_wavelength,inputs/511/X-X-100-R-D.txt,inputs/511/X-X-100-T-D.txt,inputs/511/Glass-R-D.txt,inputs/511/Glass-T-D.txt
425.0,0.844,0.039,84.4,3.9,84.9,4.5,0.5,0.6,1,X-X,100,X-X-100,sample_minus_glass_same_wavelength,inputs/511/X-X-100-R-D.txt,inputs/511/X-X-100-T-D.txt,inputs/511/Glass-R-D.txt,inputs/511/Glass-T-D.txt
425.5,0.845,0.04,84.5,4,85,4.6,0.5,0.6,1,X-X,100,X-X-100,sample_minus_glass_same_wavelength,inputs/511/X-X-100-R-D.txt,inputs/511/X-X-100-T-D.txt,inputs/511/Glass-R-D.txt,inputs/511/Glass-T-D.txt
426.0,0.846,0.04,84.6,4,85.1,4.6,0.5,0.6,1,X-X,100,X-X-100,sample_minus_glass_same_wavelength,inputs/511/X-X-100-R-D.txt,inputs/511/X-X-100-T-D.txt,inputs/511/Glass-R-D.txt,inputs/511/Glass-T-D.txt
426.5,0.847,0.04,84.7,4,85.2,4.6,0.5,0.6,1,X-X,100,X-X-100,sample_minus_glass_same_wavelength,inputs/511/X-X-100-R-D.txt,inputs/511/X-X-100-T-D.txt,inputs/511/Glass-R-D.txt,inputs/511/Glass-T-D.txt
427.0,0.847,0.041,84.7,4.1,85.2,4.7,0.5,0.6,1,X-X,100,X-X-100,sample_minus_glass_same_wavelength,inputs/511/X-X-100-R-D.txt,inputs/511/X-X-100-T-D.txt,inputs/511/Glass-R-D.txt,inputs/511/Glass-T-D.txt
427.5,0.848,0.041,84.8,4.1,85.3,4.7,0.5,0.6,1,X-X,100,X-X-100,sample_minus_glass_same_wavelength,inputs/511/X-X-100-R-D.txt,inputs/511/X-X-100-T-D.txt,inputs/511/Glass-R-D.txt,inputs/511/Glass-T-D.txt
428.0,0.848,0.041,84.8,4.1,85.3,4.7,0.5,0.6,1,X-X,100,X-X-100,sample_minus_glass_same_wavelength,inputs/511/X-X-100-R-D.txt,inputs/511/X-X-100-T-D.txt,inputs/511/Glass-R-D.txt,inputs/511/Glass-T-D.txt
428.5,0.848,0.042,84.8,4.2,85.3,4.8,0.5,0.6,1,X-X,100,X-X-100,sample_minus_glass_same_wavelength,inputs/511/X-X-100-R-D.txt,inputs/511/X-X-100-T-D.txt,inputs/511/Glass-R-D.txt,inputs/511/Glass-T-D.txt
429.0,0.849,0.042,84.9,4.2,85.4,4.8,0.5,0.6,1,X-X,100,X-X-100,sample_minus_glass_same_wavelength,inputs/511/X-X-100-R-D.txt,inputs/511/X-X-100-T-D.txt,inputs/511/Glass-R-D.txt,inputs/511/Glass-T-D.txt
429.5,0.849,0.042,84.9,4.2,85.4,4.8,0.5,0.6,1,X-X,100,X-X-100,sample_minus_glass_same_wavelength,inputs/511/X-X-100-R-D.txt,inputs/511/X-X-100-T-D.txt,inputs/511/Glass-R-D.txt,inputs/511/Glass-T-D.txt
430.0,0.849,0.042,84.9,4.2,85.4,4.8,0.5,0.6,1,X-X,100,X-X-100,sample_minus_glass_same_wavelength,inputs/511/X-X-100-R-D.txt,inputs/511/X-X-100-T-D.txt,inputs/511/Glass-R-D.txt,inputs/511/Glass-T-D.txt
430.5,0.849,0.043,84.9,4.3,85.4,4.9,0.5,0.6,1,X-X,100,X-X-100,sample_minus_glass_same_wavelength,inputs/511/X-X-100-R-D.txt,inputs/511/X-X-100-T-D.txt,inputs/511/Glass-R-D.txt,inputs/511/Glass-T-D.txt
431.0,0.849,0.043,84.9,4.3,85.4,4.9,0.5,0.6,1,X-X,100,X-X-100,sample_minus_glass_same_wavelength,inputs/511/X-X-100-R-D.txt,inputs/511/X-X-100-T-D.txt,inputs/511/Glass-R-D.txt,inputs/511/Glass-T-D.txt
431.5,0.849,0.043,84.9,4.3,85.4,4.9,0.5,0.6,1,X-X,100,X-X-100,sample_minus_glass_same_wavelength,inputs/511/X-X-100-R-D.txt,inputs/511/X-X-100-T-D.txt,inputs/511/Glass-R-D.txt,inputs/511/Glass-T-D.txt
432.0,0.849,0.044,84.9,4.4,85.4,5,0.5,0.6,1,X-X,100,X-X-100,sample_minus_glass_same_wavelength,inputs/511/X-X-100-R-D.txt,inputs/511/X-X-100-T-D.txt,inputs/511/Glass-R-D.txt,inputs/511/Glass-T-D.txt
432.5,0.849,0.044,84.9,4.4,85.4,5,0.5,0.6,1,X-X,100,X-X-100,sample_minus_glass_same_wavelength,inputs/511/X-X-100-R-D.txt,inputs/511/X-X-100-T-D.txt,inputs/511/Glass-R-D.txt,inputs/511/Glass-T-D.txt
433.0,0.85,0.044,85,4.4,85.5,5,0.5,0.6,1,X-X,100,X-X-100,sample_minus_glass_same_wavelength,inputs/511/X-X-100-R-D.txt,inputs/511/X-X-100-T-D.txt,inputs/511/Glass-R-D.txt,inputs/511/Glass-T-D.txt
433.5,0.85,0.044,85,4.4,85.5,5,0.5,0.6,1,X-X,100,X-X-100,sample_minus_glass_same_wavelength,inputs/511/X-X-100-R-D.txt,inputs/511/X-X-100-T-D.txt,inputs/511/Glass-R-D.txt,inputs/511/Glass-T-D.txt
434.0,0.851,0.045,85.1,4.5,85.6,5.1,0.5,0.6,1,X-X,100,X-X-100,sample_minus_glass_same_wavelength,inputs/511/X-X-100-R-D.txt,inputs/511/X-X-100-T-D.txt,inputs/511/Glass-R-D.txt,inputs/511/Glass-T-D.txt
434.5,0.851,0.045,85.1,4.5,85.6,5.1,0.5,0.6,1,X-X,100,X-X-100,sample_minus_glass_same_wavelength,inputs/511/X-X-100-R-D.txt,inputs/511/X-X-100-T-D.txt,inputs/511/Glass-R-D.txt,inputs/511/Glass-T-D.txt
435.0,0.851,0.045,85.1,4.5,85.6,5.1,0.5,0.6,1,X-X,100,X-X-100,sample_minus_glass_same_wavelength,inputs/511/X-X-100-R-D.txt,inputs/511/X-X-100-T-D.txt,inputs/511/Glass-R-D.txt,inputs/511/Glass-T-D.txt
435.5,0.851,0.045,85.1,4.5,85.6,5.1,0.5,0.6,1,X-X,100,X-X-100,sample_minus_glass_same_wavelength,inputs/511/X-X-100-R-D.txt,inputs/511/X-X-100-T-D.txt,inputs/511/Glass-R-D.txt,inputs/511/Glass-T-D.txt
436.0,0.851,0.045,85.1,4.5,85.6,5.1,0.5,0.6,1,X-X,100,X-X-100,sample_minus_glass_same_wavelength,inputs/511/X-X-100-R-D.txt,inputs/511/X-X-100-T-D.txt,inputs/511/Glass-R-D.txt,inputs/511/Glass-T-D.txt
436.5,0.851,0.046,85.1,4.6,85.6,5.2,0.5,0.6,1,X-X,100,X-X-100,sample_minus_glass_same_wavelength,inputs/511/X-X-100-R-D.txt,inputs/511/X-X-100-T-D.txt,inputs/511/Glass-R-D.txt,inputs/511/Glass-T-D.txt
437.0,0.851,0.046,85.1,4.6,85.6,5.2,0.5,0.6,1,X-X,100,X-X-100,sample_minus_glass_same_wavelength,inputs/511/X-X-100-R-D.txt,inputs/511/X-X-100-T-D.txt,inputs/511/Glass-R-D.txt,inputs/511/Glass-T-D.txt
437.5,0.852,0.046,85.2,4.6,85.7,5.2,0.5,0.6,1,X-X,100,X-X-100,sample_minus_glass_same_wavelength,inputs/511/X-X-100-R-D.txt,inputs/511/X-X-100-T-D.txt,inputs/511/Glass-R-D.txt,inputs/511/Glass-T-D.txt
438.0,0.852,0.046,85.2,4.6,85.7,5.2,0.5,0.6,1,X-X,100,X-X-100,sample_minus_glass_same_wavelength,inputs/511/X-X-100-R-D.txt,inputs/511/X-X-100-T-D.txt,inputs/511/Glass-R-D.txt,inputs/511/Glass-T-D.txt
438.5,0.852,0.047,85.2,4.7,85.7,5.3,0.5,0.6,1,X-X,100,X-X-100,sample_minus_glass_same_wavelength,inputs/511/X-X-100-R-D.txt,inputs/511/X-X-100-T-D.txt,inputs/511/Glass-R-D.txt,inputs/511/Glass-T-D.txt
439.0,0.852,0.047,85.2,4.7,85.7,5.3,0.5,0.6,1,X-X,100,X-X-100,sample_minus_glass_same_wavelength,inputs/511/X-X-100-R-D.txt,inputs/511/X-X-100-T-D.txt,inputs/511/Glass-R-D.txt,inputs/511/Glass-T-D.txt
439.5,0.852,0.048,85.2,4.8,85.7,5.3,0.5,0.5,1,X-X,100,X-X-100,sample_minus_glass_same_wavelength,inputs/511/X-X-100-R-D.txt,inputs/511/X-X-100-T-D.txt,inputs/511/Glass-R-D.txt,inputs/511/Glass-T-D.txt
440.0,0.852,0.048,85.2,4.8,85.7,5.3,0.5,0.5,1,X-X,100,X-X-100,sample_minus_glass_same_wavelength,inputs/511/X-X-100-R-D.txt,inputs/511/X-X-100-T-D.txt,inputs/511/Glass-R-D.txt,inputs/511/Glass-T-D.txt
440.5,0.852,0.048,85.2,4.8,85.7,5.3,0.5,0.5,1,X-X,100,X-X-100,sample_minus_glass_same_wavelength,inputs/511/X-X-100-R-D.txt,inputs/511/X-X-100-T-D.txt,inputs/511/Glass-R-D.txt,inputs/511/Glass-T-D.txt
441.0,0.852,0.049,85.2,4.9,85.7,5.4,0.5,0.5,1,X-X,100,X-X-100,sample_minus_glass_same_wavelength,inputs/511/X-X-100-R-D.txt,inputs/511/X-X-100-T-D.txt,inputs/511/Glass-R-D.txt,inputs/511/Glass-T-D.txt
441.5,0.852,0.049,85.2,4.9,85.7,5.4,0.5,0.5,1,X-X,100,X-X-100,sample_minus_glass_same_wavelength,inputs/511/X-X-100-R-D.txt,inputs/511/X-X-100-T-D.txt,inputs/511/Glass-R-D.txt,inputs/511/Glass-T-D.txt
442.0,0.852,0.049,85.2,4.9,85.7,5.4,0.5,0.5,1,X-X,100,X-X-100,sample_minus_glass_same_wavelength,inputs/511/X-X-100-R-D.txt,inputs/511/X-X-100-T-D.txt,inputs/511/Glass-R-D.txt,inputs/511/Glass-T-D.txt
442.5,0.852,0.049,85.2,4.9,85.7,5.4,0.5,0.5,1,X-X,100,X-X-100,sample_minus_glass_same_wavelength,inputs/511/X-X-100-R-D.txt,inputs/511/X-X-100-T-D.txt,inputs/511/Glass-R-D.txt,inputs/511/Glass-T-D.txt
443.0,0.853,0.049,85.3,4.9,85.8,5.4,0.5,0.5,1,X-X,100,X-X-100,sample_minus_glass_same_wavelength,inputs/511/X-X-100-R-D.txt,inputs/511/X-X-100-T-D.txt,inputs/511/Glass-R-D.txt,inputs/511/Glass-T-D.txt
443.5,0.853,0.049,85.3,4.9,85.8,5.4,0.5,0.5,1,X-X,100,X-X-100,sample_minus_glass_same_wavelength,inputs/511/X-X-100-R-D.txt,inputs/511/X-X-100-T-D.txt,inputs/511/Glass-R-D.txt,inputs/511/Glass-T-D.txt
444.0,0.853,0.05,85.3,5,85.8,5.5,0.5,0.5,1,X-X,100,X-X-100,sample_minus_glass_same_wavelength,inputs/511/X-X-100-R-D.txt,inputs/511/X-X-100-T-D.txt,inputs/511/Glass-R-D.txt,inputs/511/Glass-T-D.txt
444.5,0.853,0.05,85.3,5,85.8,5.5,0.5,0.5,1,X-X,100,X-X-100,sample_minus_glass_same_wavelength,inputs/511/X-X-100-R-D.txt,inputs/511/X-X-100-T-D.txt,inputs/511/Glass-R-D.txt,inputs/511/Glass-T-D.txt
445.0,0.853,0.05,85.3,5,85.8,5.5,0.5,0.5,1,X-X,100,X-X-100,sample_minus_glass_same_wavelength,inputs/511/X-X-100-R-D.txt,inputs/511/X-X-100-T-D.txt,inputs/511/Glass-R-D.txt,inputs/511/Glass-T-D.txt
445.5,0.853,0.05,85.3,5,85.8,5.5,0.5,0.5,1,X-X,100,X-X-100,sample_minus_glass_same_wavelength,inputs/511/X-X-100-R-D.txt,inputs/511/X-X-100-T-D.txt,inputs/511/Glass-R-D.txt,inputs/511/Glass-T-D.txt
446.0,0.853,0.051,85.3,5.1,85.8,5.6,0.5,0.5,1,X-X,100,X-X-100,sample_minus_glass_same_wavelength,inputs/511/X-X-100-R-D.txt,inputs/511/X-X-100-T-D.txt,inputs/511/Glass-R-D.txt,inputs/511/Glass-T-D.txt
446.5,0.852,0.051,85.2,5.1,85.7,5.6,0.5,0.5,1,X-X,100,X-X-100,sample_minus_glass_same_wavelength,inputs/511/X-X-100-R-D.txt,inputs/511/X-X-100-T-D.txt,inputs/511/Glass-R-D.txt,inputs/511/Glass-T-D.txt
447.0,0.852,0.051,85.2,5.1,85.7,5.6,0.5,0.5,1,X-X,100,X-X-100,sample_minus_glass_same_wavelength,inputs/511/X-X-100-R-D.txt,inputs/511/X-X-100-T-D.txt,inputs/511/Glass-R-D.txt,inputs/511/Glass-T-D.txt
447.5,0.852,0.051,85.2,5.1,85.7,5.6,0.5,0.5,1,X-X,100,X-X-100,sample_minus_glass_same_wavelength,inputs/511/X-X-100-R-D.txt,inputs/511/X-X-100-T-D.txt,inputs/511/Glass-R-D.txt,inputs/511/Glass-T-D.txt
448.0,0.852,0.051,85.2,5.1,85.7,5.6,0.5,0.5,1,X-X,100,X-X-100,sample_minus_glass_same_wavelength,inputs/511/X-X-100-R-D.txt,inputs/511/X-X-100-T-D.txt,inputs/511/Glass-R-D.txt,inputs/511/Glass-T-D.txt
448.5,0.852,0.051,85.2,5.1,85.7,5.6,0.5,0.5,1,X-X,100,X-X-100,sample_minus_glass_same_wavelength,inputs/511/X-X-100-R-D.txt,inputs/511/X-X-100-T-D.txt,inputs/511/Glass-R-D.txt,inputs/511/Glass-T-D.txt
